Repository: CodeDealer228/Nornikel-AI-Science-Hack

# Граф знаний R&D для Норникеля — материалы хакатона

Прочитайте сначала это — файл написан так, чтобы объяснить весь репозиторий сам по
себе, без необходимости присутствовать при его создании.

**Задача**: построить граф знаний R&D для горно-металлургической отрасли, который
связывает публикации, эксперименты, технологические решения, материалы,
оборудование, объекты/экспертов и выводы, и отвечает на многопараметрические
запросы на естественном языке (материал + процесс + условие + география +
временной диапазон) с фильтрацией по числовым диапазонам, верификацией источников
и сравнением отечественной/зарубежной практики. Полное задание:
[`hackathon_task.md`](hackathon_task.md).

## Парадигма

Всё в этом репозитории следует одному пайплайну:

```
  ETL  ─────────────────────────▶  Граф знаний + semantic/lexical индекс  ─────▶  Агент
  (скачивание + парсинг в Markdown) (NER/RE-извлечение, обработка синонимов,        (ответы на вопросы
                                     схема графа, поисковый индекс)                  на естественном языке)
```

## Почему в репозитории нет `input_docs/` и `parsed_data/`

Исходный корпус весит несколько гигабайт (`input_docs/`, скачивается через `elt/`),
а результат парсинга в Markdown+изображения — уже ~213 МБ и продолжает расти
(`parsed_data/`, создаётся через `parsing/`). Ни то, ни другое не должно попадать
в git. Чтобы воспроизвести локально:

```bash
pip install requests python-docx python-pptx pymupdf4llm openpyxl xlrd pywin32

# Golden Set

`golden_set/` хранит машинно-читаемый эталон ручной разметки чанков для R&D-карты знаний Норникеля. Этот эталон нужен для оценки extraction-пайплайна: LLM extraction, Natasha-based extraction и возможного ансамбля.

Основной файл эталонной разметки: `golden_samples.jsonl`. Черновые файлы вроде `golden_samples_draft.jsonl` можно оставлять рядом, но валидировать и использовать в метриках нужно основной файл.

## Формат

Каждая строка JSONL - один sample, привязанный к реальному `chunk_id` из chunking-пайплайна.

Обязательные поля sample:

- `sample_id` - id размеченного примера.
- `chunk_id` - id чанка.
- `document_id` - id исходного документа.
- `source_path` - путь к источнику.
- `text` - полный текст чанка.
- `entities` - список сущностей.
- `relations` - список связей.

Entity:

- `id` - уникальный id сущности внутри sample.
- `type` - тип из разрешенного списка.
- `canonical_name` - нормализованное имя сущности.
- `mentions` - реальные формы из текста чанка.
- `attributes` - дополнительные свойства, если нужны.

Mention:

- `text` - точная подстрока `sample.text`.
- `start`, `end` - optional offsets; если указаны, `sample.text[start:end]` должен совпадать с `text`.

Relation:

- `id` - id связи.
- `subject` - id entity-источника.
- `predicate` - тип связи из разрешенного списка.
- `object` - id entity-цели.
- `evidence_text` - точная цитата из `sample.text`, подтверждающая связь.
- `evidence_start`, `evidence_end` - optional offsets для evidence.
- `attributes` - дополнительные свойства, если нужны.

## Валидация

Запуск:

```bash
python -m golden_set.validate golden_set/golden_samples.jsonl
```

При успехе валидатор печатает:

```text
Golden set is valid
```

Код выхода `0` означает успех, `1` - найдены ошибки.

## Entity Types

- Material
- Substance
- Process
- Equipment
- Property
- Parameter
- Condition
- Experiment
- Publication
- TechnologySolution
- Result
- Conclusion
- Limitation
- Facility
- Organization
- Expert

## Relation Types

- has_subprocess
- replaced_by
- affects_property
- has_limitation
- has_quality_requirement
- has_distribution_requirement
- has_expected_result
- based_on
- applies_to
- uses_technology
- produces_output
- requires_expertise
- uses_equipment
- studies
- fed_through
- depends_on
- operates_at_condition
- measured_property
- operates_between
- validated_by
- performed_by
- uses_material
- described_in
- supported_by
- authored_by
- affiliated_with
- used_in_facility
- contradicts

`used_in_facility` — технологическое решение или процесс применяется/используется на конкретной площадке, фабрике, цехе, лаборатории или другом объекте Facility.

## Правила Разметки

Traceability: каждая сущность и каждая связь должны подтверждаться текстом внутри chunk.

Evidence: нельзя добавлять связь, если нет точной цитаты `evidence_text` из `text`.

Canonical name: `canonical_name` хранит нормализованное имя, а `mentions` хранят реальные формы из текста.

No hallucinations: нельзя добавлять сущность или связь по знаниям из головы, если ее нет в тексте чанка.

## Как Добавлять Samples

1. Выбрать реальный chunk из `chunks.jsonl`.
2. Скопировать его `chunk_id`, `source_path`, `document_id` и полный `text`.
3. Вручную добавить только те entities и relations, которые подтверждаются текстом.
4. Для mentions и evidence использовать точные подстроки из `text`.
5. Запустить валидатор.
6. Исправить только структурные ошибки, offsets или неточные цитаты, не добавляя факты вне текста.

File: golden_set/source_texts/17_slag_temperature.txt
UDC 669.053.2

INVESTIGATION OF THE EFFECT OF THE TEMPERATURE REGIME OF THE SLAG DEPLETION PROCESS ON THE COALESCENCE OF METAL PHASE PARTICLES

D.M. Bogatyrev1, Researcher at the Pyrometallurgy Laboratory, e-mail: BogatyrevDM@nornik.ru

O.S. Novozhilova1, Engineer at the Pyrometallurgy Laboratory, e-mail: NovozhilovaOS@nornik.ru

L.B. Tsymbulov1, Director of the Research and Development Department, Сorrespondent Member of the Russian Academy of Natural Sciences, Doctor of Technical Sciences, Professor, e-mail: TsymbulovLB@nornik.ru

S.S. Ozerov1, Lead Researcher at the Pyrometallurgy Laboratory, Candidate of Technical Sciences, e-mail: OzerovSS@nornik.ru

1 Gipronikel Institute LLC, Saint Petersburg, Russia.

Abstract

To date, work is actively underway to develop new methods of pyrometallurgical depletion of copper and copper-nickel slag production. In particular, these technologies include melting in a two-zone Vanyukov furnace, as well as a complex of continuous conversion of copper matte. These technologies involve depletion under reducing conditions, which results in the production of a metal alloy as a bottom product. In this regard, an urgent task is to determine the aggregate state of the resulting alloy, as well as its effect on the loss of metals with slags. In addition, an urgent task is to determine the optimal temperature conditions for conducting reduction smelting of slags, ensuring minimal losses of metals with dump slags. The research methodology consisted in conducting reduction melting in bubbling conditions of an iron silicate melt, with copper and nickel oxides dissolved in it, at various temperatures. The liquidus temperature of the obtained alloys has a high convergence with the data presented in previously published papers. The size and chemical composition of inclusions of metallic phases, as well as the chemical composition of the silicate component of slags, were studied using scanning electron microscopy and X-ray spectral microanalysis (SEM-RSMA), which made it possible to calculate the distribution of loss forms of non-ferrous metals with slag. Based on measurements of the size of the crowns, a histogram of the distribution of metal inclusions by size in the region of the studied temperatures is constructed. The value of the equivalent size of the kings at different temperatures has been established. The tendency of increasing the size of the metal suspension in the melt volume with increasing process temperature has been revealed. Using the Stokes formula, the deposition rate of a kinglet of equivalent size at different temperatures is calculated. Based on the conducted research, recommendations are given on the optimal temperature parameters for conducting restorative pyrometallurgical processes.

Key words

Precious metals, reduction processes, coalescence, copper, nickel, slag depletion, Vanyukov furnace, loss forms, slagУДК 669.053.2

Исследование влияния температурного режима процесса обеднения шлака на коалесценцию частиц металлической фазы

Богатырев Дмитрий Михайлович1, научный сотрудник лаборатории пирометаллургии, эл. почта: BogatyrevDM@nornik.ru

Новожилова Ольга Сергеевна1, инженер 2-ой категории лаборатории пирометаллургии, эл. почта: NovozhilovaOS@nornik.ru

Цымбулов Леонид Борисович1, директор департамента по исследованиям и разработкам, член-корреспондент РАЕН, докт. техн. наук, профессор эл. почта: TsymbulovLB@nornik.ru

Озеров Сергей Сергеевич1, ведущий научный сотрудник лаборатории пирометаллургии, канд. техн. наук, эл. почта: OzerovSS@nornik.ru

1 ООО «Институт Гипроникель», Санкт-Петербург, Россия

Аннотация

На сегодняшний день активно ведутся работы по освоению новых способов пирометаллургического обеднения шлаков медного и медно-никелевого производства. В частности, к данным технологиям относятся плавка в двухзонной печи Ванюкова, а также комплекс непрерывного конвертирования медных штейнов. Данные технологии предполагают проведение обеднения в восстановительных условиях, следствием чего является получение в качестве донного продукта металлического сплава. В связи с этим, актуальной задачей является определение агрегатного состояния образующегося сплава, а также его влияние на потери металлов со шлаками. Кроме того, актуальной задачей является определение оптимальных температурных условий для ведения восстановительной плавки шлаков, обеспечивающих минимальные потери металлов с отвальными шлаками. Методика проведения исследований заключалась в проведении восстановительной плавки в барботажных условиях железосиликатного расплава, с растворенными в нем оксидами меди и никеля, при различных температурах. Температура ликвидус полученных сплавов имеет высокую сходимость с данными, представленными в опубликованных ранее работах. Методами растровой электронной микроскопии и рентгеноспектрального микроанализа (РЭМ-РСМА) исследованы размеры и химический состав включений металлической фаз, а также химический состав силикатной составляющей шлаков, что позволило вычислить распределение форм потерь цветных металлов со шлаком. На основании измерений крупности корольков построена гистограмма распределения металлических включений по крупности в области исследуемых температур. Установлено значение эквивалентной крупности корольков при различных температурах. Выявлена тенденция увеличения размера металлической взвеси в объеме расплава с ростом температуры процесса. При помощи формулы Стокса вычислена скорость осаждения королька эквивалентного размера при различных температурах. На основании проведенных исследований даны рекомендации по оптимальным температурным параметрам ведения восстановительных пирометаллургических процессов.

Ключевые слова

Благородные металлы, восстановительные процессы, коалесценция, медь, никель, обеднение шлаков, печь Ванюкова, формы потерь, шлак

Введение

На сегодняшний день процесс обеднения шлаков окислительной плавки медно-никелевого концентрата на Надеждинском металлургической заводе ЗФ ПАО «ГМК «Норильский Никель» осуществляется в электропечах [1-2]. Данная технология характеризуется периодическим режимом работы, низкой удельной производительностью и значительными затратами электроэнергии. Из практики работы данных печей известно [3] о возможности расслаивания донной фазы на штейновую (сульфидную) и металлизированную фазы при высоком расходе восстановителя. При этом металлизированная фаза формирует подовую настыль, которая снижает полезный объем печного агрегата.

В то же время, разрабатываются новые пирометаллургические способы обеднения шлаков медного и медно-никелевого производства. Например, известно [4-5] о технологии переработки сульфидного медно-никелевого сырья в двухзонной печи Ванюкова. Конструктивно данная печь состоит из окислительной зоны, восстановительной зоны, а также совмещенного сифона, предназначенного для выпуска как штейна, так и шлака [4]. При этом процесс обеднения шлака окислительной зоны ведут в условиях подачи газовой смеси, образующейся в результате сжигания природного газа в условиях дефицита кислорода, а также твердого восстановителя – угля. Закономерно, в данных условиях проведения процесса образуется металлический сплав. Также образование металлического сплава характерно для комплекса непрерывного конвертирования медных штейнов [6-7]. При этом непрерывное конвертирование гранулированного медного штейна с получением черновой меди, медно-никелевого сплава и отвального шлака ведут в две стадии, каждую из которых осуществляют в отдельной печи (конвертерная печь Ванюкова и обеднительная печь Ванюкова). В конвертерной печи получают черновую медь и шлак, богатый оксидами меди, никеля и железа, который по жёлобу поступает во вторую печь Ванюкова (печь обеднения). Во второй печи происходит обеднение шлака до отвальных кондиций с получением медно-никелевого сплава и отвального шлака. Поскольку в обоих случаях [4-7] обеднение шлака ведется на металлический сплав, весьма важным является вопрос агрегатного состояния образующегося сплава, а также его влияния на потери металлов со шлаками.

Из литературных данных известно [8], что механические потери металлов играют превалирующую роль в общем балансе потерь со шлаками как цветных (за исключением Co), так и благородных металлов. Механические потери имеют место при неполном разделении фаз и возникают вследствие запутывания в шлаке мельчайших капель штейна или металла [9]. В свою очередь, как отмечается в ранее опубликованных работах [10-11] переработка сырья в электропечах влечет за собой повышенные механические потери как цветных, так и благородных металлов, поскольку при данной операции отсутствуют условия для образования крупнодисперсных капель штейновой фазы в шлаковом расплаве.

Альтернативой электропечной технологии обеднения может являться использование в качестве агрегата для обеднения шлака окислительной плавки медно-никелевого концентрата печи Ванюкова, работающей в восстановительном режиме [12]. Данная печь характеризуется высокой интенсивностью протекания процессов, следствием чего являются малые габариты по сравнению с электропечами, что, в свою очередь, определяет снижение капитальных затрат при реализации данной технологии.

В связи с этим, целью при выполнении данной работы являлось определение влияния агрегатного состояния металлического сплава, образующегося при протекании восстановительных процессов, на величину механических потерь металла со шлаками. Как следствие, сопутствующей практической задачей явилось исследование влияния температуры на формирование и коалесценцию частиц металлического сплава, основу которого составляет Cu, Ni и Fe, для оптимизации температурного режима обеднительной плавки шлака медно-никелевого производства в условиях продувки восстановительной газовой смесью и получения в качестве донной фазы металлического сплава.

Методика проведения исследований

На стадии окислительной плавки медно-никелевого концентрата на предприятиях ЗФ ПАО «ГМК «Норильский Никель» при ведении процесса используются флюсующие добавки, основу которых составляет диоксид кремния – SiO2 [1, 13-14]. Кремнийсодержащие флюсы позволяют, с одной стороны, связать образующийся при окислении концентрата оксид железа, с другой стороны, поддерживать температуру шлака на уровне 1250-1300 °С, что на 100-150 °С выше температуры плавления штейна. Согласно двухкомпонентной диаграмме FeO-SiO2, представленной на рисунке 1, наиболее низкотемпературная область находится в зоне существования соединения фаялита – 2FeО·SiO2 [15].


[IMAGE_0001]

Рисунок 1 – Диаграмма системы FeO-SiO2 [15]

Известно [12;16], что соотношение Cu/Ni в исходном шлаке оказывает влияние на температуру плавления получаемого сплава, которая увеличивается по мере снижения данного соотношения. В частности, в работе [12] соотношение Cu/Ni в шлаке, подвергаемом обеднению, составляет ⁓ 1. Кроме того, вследствие относительно низких концентраций цветных металлов в исходном шлаке, получаемый сплав будет характеризоваться значительным содержанием Fe (на уровне 25-30% масс.), что, согласно трехфазовой диаграммы Cu-Ni-Fe (рисунок 2), также будет влиять на температуру плавления получаемого сплава в сторону ее увеличения.


[IMAGE_0002]

Рисунок 2 – Поверхность ликвидус диаграммы состояния Cu-Ni-Fe [17]

Исследования проводились в высокотемпературной установке типа Таммана. Высокотемпературная установка состоит из печи, нагревателем в которой служит графитовая труба, и силового трансформатора. Схема печи представлена на рисунке 3.


[IMAGE_0003]

Рисунок 3 – Схема печи высокотемпературной установки типа Таммана

1 – графитовая труба – нагреватель; 2 – медные водоохлаждаемые токоподводы; 3 – водоохлаждаемый кожух; 4 – электроизоляторы; 5 – тепловой экран; 6 – тигель; 7 – теплоизолятор; 8 – керамический (Al2O3) реактор; 9 – чехол с термопарой; 10 – нижний кожух, 11 – трубка подачи дутья

Методика проведения исследований заключалась в следующем: в алундовый тигель (6) загружали 100 гр предварительно подготовленного фаялита Fe2SiO4, а также 5 гр оксида меди Cu2O и 15 гр оксида никеля NiO. Стоит отметить, что исходная масса навески оксидов и расход восстановительного газа были рассчитаны методом термодинамического моделирования в программном пакете FactSage [18] таким образом, чтобы после восстановления монооксидом углерода температура ликвидус получаемого сплава была выше температуры плавления фаялита, представляющего основу шлакового расплава, и составляла 1350-1400 оС. После проплавления материала через алундовую трубочку (11) начинали продувку расплава восстановительным газом – монооксидом углерода. Расход газа во всех опытах был одинаковым и равнялся 0,4 л/мин. По достижении 10 минут ведения процесса, не прекращая продувку расплава газом, осуществлялся отбор пробы расплава путем опускания в расплав стального стержня, тем самым производя закалку пробы. После отбора пробы расплава «на ломок», продувку прекращали и осуществляли выдержку расплава в течении 10 минут. По окончании опыта печь отключали. Затем тигель с расплавом вынимали из печи, охлаждали, взвешивали общую массу, отделяли шлак от сплава, взвешивали массу сплава, а массу шлака определяли по разности.  Всего было поставлено 5 опытов, в которых варьировали температуру ведения процесса от 1300 до 1500 оС. Отобранные пробы расплава анализировались методами РЭМ-РСМА с целью определения химического состава железосиликатной основы шлака и механической взвеси, а также определения объемной доли и крупности металлических корольков.

Результаты и их обсуждение

Как отмечалось ранее, первоначально с целью установления величины выхода сплава, а также состава получаемых продуктов плавки с помощью программного продукта FactSage был проведен термодинамический анализ процесса восстановление оксидов меди и никеля из железосиликатного расплава монооксидом углерода. Расчеты в программном пакете FactSage позволяют оценить выход продуктов плавки, а также расход восстановительного газа, требуемого для поддержания необходимой степени обеднения расплава. Отдельно стоит отметить, что термодинамические расчеты не учитывают потери цветных металлов с механической взвесью. Анализ выполнен в исследуемом температурном диапазоне – от 1300 до 1500 оС. Результаты расчетов показывают, что с ростом температуры выход сплава снижается, что закономерно ведет к увеличению концентрации цветных металлов в шлаке. Полученные результаты термодинамического моделирования, проиллюстрированные в таблице 1, будут использованы в работе далее при анализе экспериментальных данных.

Таблица 1 – Результаты термодинамических расчетов

Перейдем к рассмотрению результатов поставленных экспериментов. Выход донной фазы, а также химический состав продуктов плавки представлены в таблице 2. В первую очередь было рассмотрено изменение концентраций цветных металлов в получаемых шлаках с ростом температуры процесса, а также проведено сравнение результатов химического анализа с данными термодинамического моделирования и сведениями о содержании металлов в железосиликатной основе шлака. В свою очередь, опираясь на данные о содержании цветных металлов в железосиликатной основе шлака, полученные при помощи метода РЭМ-РСМА, можно вычислить долю растворимых потерь металла, которые определяются как отношение массы металла в железосиликатной основе шлака к общей массе металла в шлаке. По результатам, отраженным на рисунке 4, видно, что повышение температуры приводит к снижению концентрации цветных металлов в шлаке. При этом отмечается, что в диапазоне температур 1450-1500 оС значения, полученные при анализе методами РЭМ-РСМА силикатной составляющей шлака, близки к данным химического анализа, что может указывать на то, что практически все потери цветных металлов представлены растворимыми потерями. Подробнее распределение потерь будет рассмотрено далее.

Таблица 2 – Выход и химический состав продуктов плавки


[IMAGE_0004]


[IMAGE_0005]

а							б

Рисунок 4 – Влияние температуры на содержание Cu (а) и Ni (б) в шлаке

В таблице 3 представлены сведения о химическом составе силикатной составляющей шлака, а также металлических корольков. Из отраженных в таблице 3 данных стоит отметить наличие металлической фазы во всех исследуемых пробах, что указывает на протекание процессов восстановления оксидов металлов. Кроме того, наблюдается вариативность состава металлической взвеси. В условиях данного исследования, ключевым фактором, влияющим на температуру плавления сплава, является соотношение Cu/Ni. При снижении данного соотношения будет наблюдаться рост температуры плавления металлической фазы. Согласно данным, представленным в таблице 3, необходимо подчеркнуть, что температура ликвидус металлической взвеси при проведении экспериментов №1 и №2, то есть при температурах 1300 и 1350 оС, выше, нежели температура ведения процесса. В то же время, отмечается тенденция к увеличению температуры ликвидус металлической взвеси с ростом температуры ведения плавки, вследствие уменьшения соотношения Cu/Ni. При дальнейшем увеличении температуры плавки (1400 оС и выше), то есть при температурах выше температуры ликвидус сплава, наблюдается стабилизация состава механической взвеси, содержание основных элементов в которой приближается к составу получаемой донной фазы.

Таблица 3 – Состав силикатной составляющей и состав металлической фазы в исследуемых шлаках

Сведения об объемной доле металлической взвеси, а также о составе силикатной составляющей шлака, полученные при анализе образцов методами РЭМ-РСМА, позволили провести расчеты распределения растворенных и механических потерь Cu и Ni. Отдельно стоит отметить, что локальность исследования образцов методами РЭМ-РСМА в большинстве случаев составляет от 1 до 5 мкм [19], в связи с этим металлическая взвесь размеров менее 1 мкм формально относится к растворимым потерям. В связи с этим, правильно будет говорить о минимальной доле механических потерь металлов со шлаками. Вычисленные значения распределения потерь представлены в таблице 4. Представленные в таблице 4 данные свидетельствуют о снижении механических потерь как Ni и Cu с ростом температуры и закономерном увеличении доли растворимых потерь. Стоит отметить, как отмечалось ранее, отбор пробы шлака осуществлялся без прекращения активного перемешивания расплава восстановительным газом, что, несомненно, сказывается на увеличении механических потерь.

Таблица 4 – Распределение форм потерь цветных металлов со шлаками

Далее рассмотрим зависимость массы получаемого сплава от температуры ведения процесса. Данная зависимость представлена на рисунке 5. Очевидно, что в условиях проведения данного исследования полнота восстановления оксидов металлов определяется термодинамическим равновесием реакции восстановления оксидов металлов окисью углерода:

MeO+CO=Me+CO2 					(1)

где Me – медь, никель или железо.

Кроме того, образующееся металлическое железо активно взаимодействует с растворенными в шлаке оксидами цветных металлов по следующим реакциям:

NiO+Fe=Ni+FeO 					(2)

Cu2O+Fe=2Cu+FeO 					   (3)

Поскольку в рассматриваемой серии экспериментов количество газа во всех экспериментах было одинаковым, можно утверждать, что восстановительный потенциал систем во всех случаях был равным, что подтверждается полученными сведениями о выходе донной фазы и продуктов плавки по результатам термодинамического моделирования. В связи с этим целесообразно предположить, что количество оксидов Cu и Ni, восстановленных до металла, в исследуемом диапазоне изменяется не сильно. В свою очередь, небольшое снижение выхода сплава с увеличением температуры, наблюдаемое при рассмотрении результатов термодинамического моделирования, объясняется смещением равновесия реакции восстановления в сторону образования оксидов металлов с повышением температуры. Однако, из представленной на рисунке 5 информации следует, что при температурном режиме ведения процесса ниже температуры ликвидус сплава, формирование донной фазы не наблюдается. При этом фактический выход сплава при температурах 1450 и 1500 оС приближается к значениям, полученным при термодинамическом расчете, однако не достигает их. Причина чего, очевидно, кроется в наличии металлической взвеси в объеме шлака, которая не учитывается при термодинамическом моделировании.


[IMAGE_0006]

Рисунок 5 – Влияние температуры на выход сплава

Для установления причин отсутствия донной фазы при температурах ведения процесса 1300 и 1350 оС закаленные пробы шлаков были проанализированы методами РЭМ-РСМА. По результатам проведенного анализа установлено, что по объему закаленной силикатной основы всех исследуемых образцов шлаков равномерно распределены металлические включения вариантной крупности. Кроме того, результаты исследования отобранных проб свидетельствуют, что включения металлического сплава имеют форму как округлых, так и деформированных капель. При этом визуально отмечается снижение деформированности металлических корольков с повышением температуры ведения процесса, в частности, металлическая фаза в объеме шлакового расплава, полученного при температуре 1400 оС и выше, характеризуется наличием сформированной шарообразной структуры, что коррелирует с агрегатным состоянием металлического сплава. Строение закаленных образцов шлака представлено на рисунке 6.

Рисунок 6 – Строение расплава при 1300 оС (а), 1350 оС (б) 1400 оС (в), 1450 оС  (г) и 1500 оС (д)

Как отмечалось ранее, на основе результатов исследования проб методами РЭМ-РСМА были получены сведения о размерах металлической фазы, присутствующей в объеме шлакового расплава. На основании полученных сведений обнаруженная в объеме расплава металлическая взвесь была поделена на 5 размеров, мкм: -20, -50+20, -80+50, -150+80, +150. Для наглядности была построена гистограмма распределения включений металлического сплава в объеме шлакового расплава, которая представлена на рисунке 7.  Согласно данным, представленным на гистограмме, стоит отметить, то обстоятельство, что с увеличением температуры процесса имеет место увеличение доли фракции крупных корольков металлической фазы, представленной размером свыше 50 мкм. Кроме того, металлическая фаза, крупность которой свыше 150 мкм диагностируется только при температуре 1500 оС. Наряду с вышесказанным, при температуре процесса 1450 и 1500 оС механической взвеси в объеме расплава размером менее 20 мкм не диагностируется. Вполне закономерно при минимальной температуре процесса превалирующей крупностью является -20 мкм. Также стоит отметить, что при температурах 1300 и 1350 оС крупность металлической фазы не превышает 50 мкм.


[IMAGE_0007]

Рисунок 7 – Гистограмма распределения включений металлического сплава в массе расплава

Сводный анализ размеров всех включений металлической фазы в объеме шлака показал, что с увеличением температуры процесса наблюдается экспоненциальный рост эквивалентного размера частиц металлических корольков, что отражено на рисунке 8. Данный факт численно выражается в росте эквивалентного радиуса корольков металлической фазы с 8,92 мкм при температуре ведения процесса 1300 оС до 45,88 мкм при 1500 оС и свидетельствует об эффективном процессе коалесценции частиц металлической взвеси в условиях, обеспечивающих нахождение металла в жидком состоянии.


[IMAGE_0008]

Рисунок 8 – Зависимость эквивалентного радиуса королька от температуры процесса

Согласно литературным данным [20-21] скорость осаждения металлической фазы в шлаковом расплаве описывается при помощи формулы Стокса с поправками Адамара и Рыбчинского и выражается в виде следующей формулы:

где	 – скорость осаждения капли, см/с;

– ускорение силы тяжести, г∙см/с2;

и  – соответственно плотность более и менее плотной жидкости, г/см3;

и  – вязкость более плотной и менее плотности жидкости, П;

– радиус осаждающейся капли, см.

Для расчета скорости осаждения металлической взвеси в программе FactSage с помощью модуля Viscosity был рассчитан показатель вязкости полученных шлаков. Отдельно стоит отметить, что вязкость представляет собой свойство жидкой фазы оказывать сопротивление перемещению ее частиц. В свою очередь, вязкость шлаков обуславливается внутренним трением между соседними слоями шлакового расплава и зависит от силы сцепления между молекулами шлака. Полученные численные значения вязкости шлакового расплава при температурах проведения исследований представлены в таблице 5. Отдельно отметим, что в научных источниках не найдено сведений о величине динамической вязкости сплава, состав которого соответствует донной фазе, полученного в рамках данной работы. В связи с этим, использована информация, представленная в работе [22]. Авторы работы [22] исследовали показатель кинематической вязкости мельхиора марки МН19 при различных температурах. На основании сведений, приведенных в работе [22], рассчитан показатель динамической вязкости сплава, получаемого при различных температурах в данной работе.

Таблица 5 – Исходные данные для расчета скорости осаждения корольков

На основании значений, представленных в таблице 5, используя формулу Стокса, были вычислены скорости осаждения частиц металлической фазы эквивалентной крупности при различных температурах процесса. Полученные значения легли в основу графика зависимости скорости осаждения корольков металлической фазы от температурного режима плавки. График данной зависимости представлен на рисунке 9. В целом, можно отметить высокую степень корреляции данных, представленных на рисунке 9, с характером изменения эквивалентного размера металлической фазы с увеличением температуры ведения процесса, что было представлено ранее на рисунке 8.


[IMAGE_0009]

Рисунок 9 – Влияние температуры на скорость осаждения частицы металлической фазы эквивалентного размера

В ранее опубликованных исследованиях [16], посвященным условиям обеднения шлака комплекса непрерывного конвертирования, который характеризуется соотношением Cu/Ni в исходном шлаке на уровне ⁓3, даны рекомендации по ведению процесса обеднения с получением металлического сплава. Данный сплав обладает относительно низкой температурой плавления – ориентировочно 1250 оС, что является следствием высокого содержания Cu (до 70% масс.).

В свою очередь, шлаки окислительной плавки сульфидного медно-никелевого концентрата отличаются соотношением Cu/Ni < 1. Кроме того, концентрации данных цветных металлов в шлаке не превышают 1% масс. Поскольку известно [19], что при восстановлении оксидов из шлакового расплава по мере уменьшения их концентрации (активности) требуется более восстановительная атмосфера, в случае обеднения шлака окислительной плавки медно-никелевого концентрата данный процесс будет сопутствовать существенному росту содержания железа в донной фазе, что подтверждается результатами работы [12]. В свою очередь, металлическое железо, температура плавления которого составляет 1538 оС, несомненно, повлечет рост температуры ликвидус донной фазы.

В связи с вышесказанным, с целью оптимизации температуры ликвидус донной фазы при осуществлении процесса обеднения шлаков, образующихся при окислительной плавке медно-никелевого концентрата, целесообразно использование сульфидизатора Добавка сульфидизатора интенсифицирует процессы коалесценции механической взвеси сульфидов в исходном шлаке, поскольку в системе шлак-штейн увеличивается количество сульфидных центров, что способствует росту числа соударений, и, как следствие, укрупнений, сульфидных частиц в условиях интенсивного перемешивания расплава, которым характеризуется печь Ванюкова. Согласно данным практики [1] работы обеднительных электропечей на Надеждинском металлургическом заводе, температура плавления донной фазы при использовании сульфидизатора (руды) не превышает 1200 оС.

Выводы

В рамках данной работы выполнены исследования по влиянию температуры на процесс обеднения шлаковых расплавов восстановительной газовой смесью. Методика проведения экспериментов заключалась в продувке монооксидом углерода железосиликатного расплава с растворенными в нем оксидами меди и никеля. При этом исходный состав шихты и диапазон исследуемых температур подбирались таким образом, чтобы обеспечить нахождение металлической фазы в объеме железосиликатного расплава как в твердом, так и в жидком состоянии. По результатам проведенного исследования установлено, что решающее влияние на механические потери металлов со шлаками оказывает агрегатное состояние образующегося при восстановлении металлического сплава. Показано, что, если образующийся металлический сплав находится в шлаковом расплаве в твердом состоянии, процесс характеризуется высоким уровнем потерь металлов со шлаками, коалесценция металлических частиц не происходит, вследствие чего донная фаза не формируется. При обеспечении температуры процесса обеднения выше температуры ликвидус сплава наблюдается эффективная коалесценция восстановленных металлических частиц, что приводит к снижению механических потерь, а уровень потерь металлов со шлаками приближается к термодинамическому равновесию. Полученные результаты могут быть использованы для оптимизации температурных режимов технологий восстановительных пирометаллургических процессов.

СПИСОК ЛИТЕРАТУРЫ

Кайтмазов Н.Г. Производство металлов за Полярным кругом: технологическое пособие. Норильск: Антейлимитед. 2007. 296 с.

Совершенствование методики опробования отвального шлака печей обеднения Надеждинского металлургического завода ОАО "ГМК "Норильский никель" / А. Н. Глазатов, Б. Л. Блехштейн, М. В. Лукашова [и др.] // Цветные металлы. – 2011. – № 8-9. – С. 189-193. – EDN OHXIFH.

Нус, Г.С. Обеднительная шлаковая электропечь - технологическое долголетие / Г. С. Нус // Цветные металлы. – 2009. – № 2. – С. 59-61.

Цемехман Л.Ш., Князев М.В., Беркутов С.В., Рыжов О.А., Чумаков Ю.А. Плавка медно-никелевых концентратов комбината "Печенганикель" в двухзонной печи Ванюкова / //Цветные металлы. 2004. №12. С 32-35.

Цымбулов Л. Б., Князев М. В., Цемехман Л. Ш. Двухзонная печь Ванюкова. Перспективы применения в цветной металлургии // Цветные металлы. 2009. №9. С 36-42.

Цемехман Л. Ш., Цымбулов Л. Б., Князев М. В., Кайтмазов Н. Г., Фомичев В. Б. Непрерывное конвертирование медных и медно-никелевых штейнов. Современное состояние и результаты исследований // Цветные металлы. 2009. №9. С 43-48

Озеров С. С., Цемехман Л. Ш., Тозик В. М., Пахомов Р. А. Исследование процесса непрерывного конвертирования сульфидных медно-никелевых материалов с получением «сырой» меди // Цветные металлы. 2020. №12. С 70-76.

Ванюков А.В., Зайцев В.Я. Шлаки и штейны цветной металлургии. М.: «Металлургия», 1969. 408 с.

Ступин В.А., Федоров А.Н., Разумовская Н.Н. О взаимодействии сульфидов со шлаковыми расплавами. Цветные металлы, 1991, № 10

Богатырев Д.М., Петров Г.В., Цымбулов Л.Б. Пирометаллургические технологии переработки сульфидных медно-никелевых руд с высоким содержанием металлов платиновой группы: современное состояние и перспективы развития // Вестник Магнитогорского государственного технического университета им. Г.И. Носова. 2022. Т. 20. №1. С. 14–24. https://doi.org/10.18503/1995-2732-2022-20-1-14-2;

R.T.Jones. ConRoast: DC Arc Smelting of Dead-Roasted Sulphide Concentrates.  // Sulfide Smelting 2002, USA, 17-21 February TMS Annual Meeting, P. 435-456.

Богатырев Д.М., Цымбулов Л.Б., Озеров С.С. Исследование распределения металлов платиновой группы и золота при обеднении шлака медно-никелевого производства газовыми смесями // Цветные металлы. 2022. №12. С. 14-21;

Атлас минералогического сырья, технологических продуктов и товарной продукции ЗФ ОАО ГМК «Норильский никель» / Л.Ш. Цемехман, В. Б. Фомичев, Л.Н. Ерцева и др. М.: Издательский дом руда и металлы, 2010. 336 с.

Атлас минерального сырья, технологических промышленных продуктов и товарной продукции ЗФ ПАО «ГМК «Норильский Никель»/ А.И. Девочкин [и др.]; под общ. ред. чл.-корр. РАЕН, д-ра техн. наук, проф. Л.Б. Цымбулова. – СПб.: Политех-пресс, 2021. – 398.

Allibert M., Gaye H. Slag Atlas. 2nd edition. — Dusseldorf: Stahleisen, 1995. — 634 p.

Цымбулов Л.Б., Пигарев С.П., Жак Е. Термодинамиский анализ процесса конвертирования медных штейнов и концентратов в двухзонной печи Ванюкова // Цветные металлы. 2011. №8/9. С. 62-72.

Синёва С.И. Старых Р.В., Фроленкова М.В., Захряпин С.Б. Исследование поверхностей ликвидуса и солидуса четырехкомпонентной системы Fe-Ni-Cu-S. I. Построение диаграммы плавкости трехкомпонентной системы Fe-Ni-Cu // Металлы: - 2009. - № 3. - С. 99-106.

Bale C. W., Belisle E., Chartrand P. et al. FactSage thermochemical software and databases recent developments. — Calphad. June 2009. Vol. 33. Is. 2. P. 295–311. http://dx.doi.org/10.1016/j.calphad.2008.09.009

Ерцева, Л. Н, Старых Р.В., Цемехман Л.Ш. Особенности вещественного состава остатков хлорного растворения никелевого огарка и продуктов его плавки на штейн // Цветные металлы. 2015. № 2. С. 36-41

Ванюков А.В., Зайцев В.Я. Теория пирометаллургических процессов – М.: «Металлургия», 1973. 504 с.

Ванюков А.В., Быстров В.П., Васкевич А.Д. Плавка в жидкой ванне / Под. Общ. Редакцией А.В. Ванюкова. – М.: «Металлургия», 1988. 208 с.;

Разработка рекомендаций по улучшению выплавки сплава мельхиора марки МН19 / Е. А. Кочеткова, В. С. Цепелев, В. В. Вьюхин [и др.] // Вестник Пермского национального исследовательского политехнического университета. Машиностроение, материаловедение. 2020. Т. 22, № 1. С. 33-39. – https://doi.org/10.15593/2224-9877/2020.1.04.

| № опыта | Температура, оС | Масса сплава, г | Содержание в сплаве, % масс. | Содержание в сплаве, % масс. | Содержание в сплаве, % масс. | Содержание в шлаке, % масс. | Содержание в шлаке, % масс. | Содержание в шлаке, % масс. | Содержание в шлаке, % масс. |
| ------- | --------------- | --------------- | ---------------------------- | ---------------------------- | ---------------------------- | --------------------------- | --------------------------- | --------------------------- | --------------------------- |
| № опыта | Температура, оС | Масса сплава, г | Cu                           | Ni                           | Fe                           | Cu                          | Ni                          | Fe                          | SiO2                        |
| 1       | 1300            | 13,18           | 26,52                        | 70,33                        | 3,15                         | 0,91                        | 2,41                        | 51,73                       | 28,74                       |
| 2       | 1350            | 12,84           | 26,31                        | 70,47                        | 3,22                         | 1,01                        | 2,62                        | 51,54                       | 28,63                       |
| 3       | 1400            | 12,5            | 26,05                        | 70,67                        | 3,28                         | 1,13                        | 2,81                        | 51,36                       | 28,53                       |
| 4       | 1450            | 12,16           | 25,75                        | 70,9                         | 3,35                         | 1,24                        | 2,99                        | 51,17                       | 28,42                       |
| 5       | 1500            | 11,83           | 25,41                        | 71,17                        | 3,42                         | 1,35                        | 3,18                        | 50,99                       | 28,32                       |

| № опыта | Температура, оС | Масса сплава, г | Содержание в сплаве, % масс. | Содержание в сплаве, % масс. | Содержание в сплаве, % масс. | Содержание в шлаке, % масс. | Содержание в шлаке, % масс. | Содержание в шлаке, % масс. | Содержание в шлаке, % масс. |
| ------- | --------------- | --------------- | ---------------------------- | ---------------------------- | ---------------------------- | --------------------------- | --------------------------- | --------------------------- | --------------------------- |
| № опыта | Температура, оС | Масса сплава, г | Cu                           | Ni                           | Fe                           | Cu                          | Ni                          | Fe                          | SiO2                        |
| 1       | 1300            | 0               | -                            | -                            | -                            | 3,73                        | 10,02                       | 44,1                        | 26,1                        |
| 2       | 1350            | 0               | -                            | -                            | -                            | 3,67                        | 9,67                        | 44,2                        | 25,9                        |
| 3       | 1400            | 5,28            | 34,2                         | 65                           | 1,36                         | 2,07                        | 6,82                        | 45,4                        | 26,4                        |
| 4       | 1450            | 8,71            | 27,4                         | 69,6                         | 3,31                         | 1,6                         | 4,68                        | 44,3                        | 25,5                        |
| 5       | 1500            | 9,07            | 28                           | 69,8                         | 2,76                         | 1,63                        | 4,5                         | 44,5                        | 26,1                        |

| № | Составляющая                   | Состав, % масс. | Состав, % масс. | Состав, % масс. | Состав, % масс. | Состав, % масс. | Состав, % масс. | tпл. мет. фазы, оС |
| - | ------------------------------ | --------------- | --------------- | --------------- | --------------- | --------------- | --------------- | ------------------ |
| № | Составляющая                   | Al              | Si              | Fe              | Ni              | Cu              | O               | tпл. мет. фазы, оС |
| 1 | состав силикатной составляющей | 0,6             | 13,1            | 45,2            | 7,3             | 2,5             | 31              | 1323               |
| 1 | металлическая фаза             | -               | -               | 3,9             | 53,3            | 42,3            | -               | 1323               |
| 2 | состав силикатной составляющей | 2,3             | 12,5            | 45,8            | 6,2             | 1,6             | 32              | 1361               |
| 2 | металлическая фаза             | -               | -               | 2,3             | 63,8            | 33,9            | -               | 1361               |
| 3 | состав силикатной составляющей | 4,1             | 12,1            | 45,4            | 4,6             | 1,6             | 32              | 1375               |
| 3 | металлическая фаза             | -               | -               | 4,6             | 68,6            | 26,8            | -               | 1375               |
| 4 | состав силикатной составляющей | 0,6             | 13,3            | 47,6            | 4,4             | 1,5             | 32              | 1372               |
| 4 | металлическая фаза             | -               | -               | 5,1             | 66,6            | 28,3            | -               | 1372               |
| 5 | состав силикатной составляющей | 4,4             | 11,9            | 45,4            | 4,2             | 1,5             | 33              | 1368               |
| 5 | металлическая фаза             | -               | -               | 4,0             | 65,7            | 30,3            | -               | 1368               |

| № | Температура, оС | Ni                  | Ni                 | Cu                  | Cu                 |
| - | --------------- | ------------------- | ------------------ | ------------------- | ------------------ |
| № | Температура, оС | Механические потери | Растворимые потери | Механические потери | Растворимые потери |
| 1 | 1300            | 56,7                | 43,3               | 52,4                | 47,6               |
| 2 | 1350            | 25,6                | 74,4               | 27,5                | 72,5               |
| 3 | 1400            | 10,2                | 89,8               | 18,9                | 81,1               |
| 4 | 1450            | 3,1                 | 96,9               | 19,9                | 80,1               |
| 5 | 1500            | 7,4                 | 92,6               | 2,6                 | 97,4               |

|   |   |   |   |
| - | - | - | - |
| а | б | б | в |
|   |   |   |   |
| г | г | д | д |

|  | (4) |
|  | --- |

| № | Температура процесса, оС | rэкв., мкм | Плотность сплава, г/см3 | Плотность шлака, г/см3 | Вязкость шлака, П | Вязкость сплава, П∙10-3 |
| - | ------------------------ | ---------- | ----------------------- | ---------------------- | ----------------- | ----------------------- |
| 1 | 1300                     | 8,92       | 8,91                    | 3,3                    | 0,989             | 0,87                    |
| 2 | 1350                     | 13,72      | 8,91                    | 3,3                    | 0,834             | 0,82                    |
| 3 | 1400                     | 18,80      | 8,91                    | 3,3                    | 0,715             | 0,77                    |
| 4 | 1450                     | 34,18      | 8,91                    | 3,3                    | 0,641             | 0,73                    |
| 5 | 1500                     | 45,88      | 8,91                    | 3,3                    | 0,577             | 0,69                    |
