Repository: CodeDealer228/Nornikel-AI-Science-Hack

# Golden Set

`golden_set/` хранит машинно-читаемый эталон ручной разметки чанков для R&D-карты знаний Норникеля. Этот эталон нужен для оценки extraction-пайплайна: LLM extraction, Natasha-based extraction и возможного ансамбля.

Основной файл эталонной разметки: `golden_samples.jsonl`. Черновые файлы вроде `golden_samples_draft.jsonl` можно оставлять рядом, но валидировать и использовать в метриках нужно основной файл.

## Формат

Каждая строка JSONL - один sample, привязанный к реальному `chunk_id` из chunking-пайплайна.

Обязательные поля sample:

- `sample_id` - id размеченного примера.
- `chunk_id` - id чанка.
- `document_id` - id исходного документа.

File: golden_set/source_texts/20_process_control.txt
ПРИМЕНЕНИЕ СОВРЕМЕННЫХ СПОСОБОВ КОНТРОЛЯ ПРОЦЕССОВ ДЛЯ ПОВЫШЕНИЯ ТЕХНИКО-ЭКОНОМИЧЕСКИХ ПОКАЗАТЕЛЕЙ ПРОИЗВОДСТВА

Озеров С.С. Ведущий научный сотрудник лаборатории пирометаллургии

Богатырев Д.М. Научный сотрудник лаборатории пирометаллургии

Иванова Е.А. Инженер 2 категории лаборатории пирометаллургии

(все ООО «Институт Гипроникель», Россия, 195220 Санкт-Петербург, Гражданский просп.,11)

E-mail: OzerovSS@nornik.ru

E-mail: BogatyrevDM@nornik.ru

E-mail: IvanovaElAn@nornik.ru

Аннотация

Современные мировые тенденции развития металлургии предполагают использование на действующих производствах наиболее эффективных процессов переработки минерального сырья. В то же время, такие технологические процессы имеют значительный внутренний ресурс с точки зрения повышения производительности за счет интегрирования в существующее производство передовых способов и методов оперативного контроля ряда технологических параметров (температуры, химического состава шихтовых материалов и получаемых продуктов, окислительного потенциала газовой фазы). Полученные таким образом данные представляют собой необходимую и объективную базу, позволяющую рационально и, что немаловажно, своевременно управлять технологическим процессом.

Актуальность вопроса, касающегося обеспечения оперативного управления, подтверждается приведенными производственными данными, иллюстрирующими рассогласование дутьевых параметров работы печи Ванюкова Медного завода ПАО «ГМК Норильский никель» и состава загружаемой шихты, что является одной из причин колебания содержания цветных металлов в получаемых продуктах. Из литературы и производственного опыта известно, что вариативность содержания цветных металлов также является следствием нарушения обратной связи, возникающего в результате значительной длительности вспомогательных технологических операций.

В статье рассматривается ряд способов обеспечения оперативного контроля состава получаемых продуктов пирометаллургического производства, предполагающих использование потоковых лазерных оптико-эмиссионных спектрометров, рентгенофлуоресцентного анализа, кислородных зондов и масс-спектрометров. Испытание указанных методов проведено в лабораторном, укрупненно-лабораторном и производственном масштабах на печах Ванюкова и анодных печах Медного завода ПАО «ГМК Норильский никель». Полученные результаты подтверждают правомерность использования указанных методов анализа, что может служить неоспоримым основанием для совершенствования существующих систем управления технологическим процессом.

Ключевые слова: датчик кислородной активности, лазерный оптико-эмиссионный анализ, масс-спектрометр, потоковый анализ, рентгенофлуоресцентный анализ, нейтрона-активационный анализ, управление процессом.

На сегодняшний день большинство отечественных предприятий полного цикла производства тяжелых цветных металлов существенно исчерпали свой ресурс, а их отдельные переделы - полностью, что требует обновления производственных мощностей в соответствии с современными наилучшими технологиями. В процессе модернизации, наряду с технологическими аспектами, значительное внимание уделяется вопросам экологической безопасности производства [1-5]. Однако, на наш взгляд, существенной зоной роста эффективности производства, которая обходится стороной, является применение передовых способов оперативного контроля параметров процессов [6-9]. На текущий момент оперативный контроль протекания процессов в значительной степени не соответствует современным требованиям и осуществляется производственным персоналом, что делает его субъективным фактором, зависящим от профессионального опыта работника, либо с применением объективных способов контроля, результаты которых поступают с существенной задержкой – 5-10 часов, то есть постфактум, что делает их нерелевантными. Ситуацию значительно осложняет изменчивость сырьевой базы, как в аспекте вариативности состава поступающих материалов, так и их доли в составе шихты. В таких условиях применение даже самых современных технологий автоматизированного управления не обеспечивает достижения высоких технико-экономический показателей производства.

Внедрение объективных и оперативных способов контроля необходимо реализовывать на начальных стадиях вовлечения сырьевых материалов в переработку. Ежесменных и ежесуточных данных по количеству и составу материалов, поступающих в переработку с рудных дворов и шихтовых отделений, недостаточно для эффективного управления производством. Нами проанализированы данные системы сбора и хранения информации Медного завода ПАО «ГМК Норильский Никель» в условиях изменения компонентного состава шихты, поступающей на плавку в печи Ванюкова. На рисунке 1 соотнесены данные по удельному расходу кислорода, поступающего на плавку, и количеству вовлеченных привозных богатых материалов, из которых следует, что персонал в условиях отсутствия объективных сведений о составе шихты и ее количестве принимал некорректные решения. Изменение дутьевых параметров либо не осуществлялось, либо производилось неправильно. Данные утверждения подтверждаются резкими колебаниями составов штейна и шлака в указанный период.


[IMAGE_0001]

а


[IMAGE_0002]

б

а – ПВ-2, б – ПВ-3

Рисунок 1 – Соотнесение данных по количеству вовлекаемых привозных богатых (1) материалов и удельному расходу кислорода (2)

Избежать данной ситуации можно при установке конвейерных весов и потоковых анализаторов влажности и элементного состава. В настоящее время в промышленности получили распространение потоковые анализаторы твердых материалов двух типов: лазерные оптико-эмиссионные и нейтронно-активационные [10-16]. Потоковые методы анализа относятся к неразрушающим методам, что обуславливает возможность их использования непосредственно при ведении технологического процесса без специального отбора отдельных проб. Специалистами ООО «Институт Гипроникель» в рамках реализации проекта КНК была опробована возможность применения лазерного оптико-эмиссионного потокового анализатора для определения состава штейна, поступающего в переработку в режиме реального времени. В качестве исходного материала использовалось два типа штейна: дробленый медленно охлажденный и гранулированный. Установлено, что спектральные картины дробленного и гарнулированного штейна существенно отличаются, при том, что химический состав образцов идентичен. Спектры образцов различных фракций дробленного штейна имеют существенные различия между группами – как по интенсивности сигнала, так и по пропорциям линий основных элементов.


[IMAGE_0003]


[IMAGE_0004]

а 						б

а – дробленый и гранулированный штейн; б – фракции дробленого штейна

Рисунок 2 – Сравнительная спектральная картина исследованных образцов штейна

Метод лазерной оптико-эмиссионной спектрометрии (ЛОЭС) состава материала основан на поглощении исследуемым веществом сфокусированного лазерного излучения, испарении малого количества вещества и исследовании спектра излучения факела, образовавшегося в результате испарения. Исходя из сущности данного метода, основным его недостатком является локализация и пригодность только для гомогенных материалов. Иными словами, при недостаточной степени гомогенности материала или наличия, к примеру, окисных пленок на поверхности материала, или, как в нашем случае, вкраплений прожилок меди, возможно получение непредставительных сведений о составе, что и было подтверждено при опробовании. Гомогенность шихты может быть достигнута за счет тонкого измельчения материала и их должного усреднения, что, однако, не всегда целесообразно исходя из условий дальнейших технологических процессов, в первую очередь пылевыноса.

На втором этапе исследования было проведена калибровка лазерного оптико-эмиссионного анализатора по 5 пробам гранулированного штейна с известным химическим составом и проведено контрольное слепое тестирование двух проб. По результатам исследований установлена удовлетворительная сходимость двух независимых способов определения химического состава, что позволяет рекомендовать данный метод оперативного контроля для промышленного применения. Точность потокового анализа может быть существенно повышена при калибровке прибора на большем количестве образцов.


[IMAGE_0005]


[IMAGE_0006]

а 						б


[IMAGE_0007]


[IMAGE_0008]

б 						в

1 – калибровочноые пробы, 2 – контрольные пробы, 3 – обобщенные данные

а – Cu, б - Ni, в - Fe, г - S,

Рисунок 3 – Результаты второго этапа опробования лазерного оптико-эмиссионного потокового анализатора

Таблица 1 – Относительная погрешность результатов анализа методом ЛОЭС, % отн.

Нейтронно-активационный анализ представляет собой метод качественного и количественного элементного анализа вещества, основанный на активации ядер атомов исследуемого образца в результате их бомбардировки нейтронами и исследовании образовавшихся радиоактивных изотопов: определении порядкового номера и массового числа по их периодам полураспада и энергиям излучения. На основании полученных сведений определяются исходные атомы и соответствующий элементный состав изучаемого материала. Такой вид анализа обладает высокой точностью, определяет содержания элементов дискретным образом, что позволяет исключить влияние формы нахождения элементов на качество анализа. К основным недостаткам использования этого метода можно отнести сложности в эксплуатации и обслуживании, обусловленные составными конструкционными элементами анализатора.

Для организации оперативного качественного и количественного элементного анализа проб продуктов процесса может быть применен метод рентгенофлуоресцентного анализа (РФА). Принцип работы такого метода заключается в облучении рентгеновским излучением изучаемого объекта, последующем сборе и анализе полученного спектра. Портативный анализатор РФА часто используется в лабораторных исследованиях для экспресс-анализа полученных продуктов или исходных компонентов шихты и позволяет получать данные о составе исследуемого материала в течение нескольких минут. К достоинствам портативного анализатора относится мобильность, компактность, простота использования и скорость получения данных. В таблицах 3 и 4 приведены сравнительные результаты по двум независимым способам анализа шлаков и штейнов медно-никелевого производства. При анализе шлаков на портативном РФА анализаторе использовались неподготовленные ломковые пробы, при анализе штейнов – предварительно зачищенные образцы.

Таблица 3 – Сравнение результатов определения содержания железа в медно-никелевых штейнах

Таблица 4– Сравнение результатов определения содержания ЦМ в шлаках

Из представленных данных видно, что среднее значение ошибки результатов РФА анализа относительно химического анализа для указанных ЦМ находится в интервале 4-10 % отн. В целом, такие показатели можно считать приемлемыми. Точность анализа может быть повышена путем зачистки проб и более точной калибровки прибора на большом количестве контрольных образцом. Проведенный сравнительный анализ дает основание утверждать, что портативный РФА анализатор может быть применен в промышленном масштабе для отслеживания динамики химического состава получаемых продуктов.

Другим способом оперативного контроля состава расплавов является использование приборов и датчиков, измеряющих температуру расплавленного металла и ЭДС. Данный метод оперативного определения содержания кислорода в расплаве заключается в измерении электродвижущей силы гальванического элемента, одним из электродов которого служит исследуемый расплав, а вторым является электрод сравнения, с известным постоянным электродным потенциалом. Данный способ активно способ активно используется в черной металлургии [17-19], и может быть реализован при получении черновой или огневой меди.

В результате ранее проведенных исследований [20] установлено наличие экспоненциальных зависимостей содержания никеля и серы в черновой меди от содержания в ней кислорода, получены уравнения функциональных зависимостей вида [Ni] =ƒ[O], [S] =ƒ[O] при различных температурах процесса. Кроме того, на основании результатов данных исследований и результатов работы [21] предложена зависимость (Cu) =ƒ[O]. Исходя из этого, контроль содержания кислорода в черновой меди позволит оперативно получать сведения не только о содержании в ней никеля и серы, но и о содержании меди в шлаке, что позволить регулировать параметры процесса непрерывного конвертирования в режиме реального времени.

Основываясь на данных положениях, сотрудниками института Гипроникель были проведены экспериментальные исследования по определению содержания кислорода в черновой меди. Измерения проводились в лабораторном, укрупненно-лабораторном и промышленных масштабах на базе лабораторной индукционной, малой дуговой печи переменного тока и анодных печах Медного завода ЗФ ПАО «ГМК «Норильский Никель». Перекрестный контроль результатов осуществлялся с использованием анализатора азота и кислорода Elementrac ON-p в Химико-спектральной лаборатории Научно-исследовательского центра ООО «ТК «ОМЗ-Ижора».

Таблица 4 – Сравнение результатов определения содержание кислорода

При сравнении результатов, полученных с помощью анализатора азота и кислорода и кислородных зондов было установлено, что средняя относительная погрешность измерений содержания кислорода составляет 8,71 %отн., что, в целом, является приемлемой величиной. Такая высокая сходимость результатов подтверждает возможность использования кислородных зондов для анализа состава черной меди.

Еще одним продуктом технологического процесса, которому часто не уделяют должного влияния, являются отходящие газы. Помимо контроля температуры отходящих газов, представляется рациональным осуществление анализа химического состава газовой фазы. Применение в этих целях масс-спектрометров позволило бы организовать постоянный мониторинг состава отходящих газов, и таким образом контролировать внутрепечную атмосферу, что принципиально важно, например, для восстановительных процессов, или процессов, в которых нежелателен подсос воздуха.


[IMAGE_0009]

Рисунок 4 – Изменение состава отходящих газов при переходе в восстановительный режим на укрупненно-лабораторной печи Ванюкова

Кроме того, контроль состава отходящих газов позволяет предугадывать момент вспенивания расплава. Правомерность вышесказанного была доказана [22] при использовании анализатора газов в ходе опытно-промышленных испытаний технологии плавки на «сырую медь». Так, в результате наблюдений и анализа данных состава отходящих газов было установлено, что о начинающемся переокислении шлака можно судить по снижению содержания SO2 в газовой фазе (см. интервал времени 14 ч 15 мин – 14 ч 36 мин) и по низкой степени усвоения кислорода расплавом (снижению отношения N2/O2 в газовой фазе). В момент же вспенивания концентрация сернистого ангидрида в газе резко возрастает.


[IMAGE_0010]

Рисунок 5 – Изменение состава отходящих газов при вспенивании

Другим примером, повышающим операционную эффективность производства, при контроле состава отходящих газов является использование системы Semtech ОPC. Система Semtech ОPC предназначена для анализа состава отходящих газов при конвертировании с использованием горизонтальных конвертеров Пирса-Смитта. Она позволяет более тонко контролировать завершение каждого из периодов конвертирования, что уменьшает количество конвертерных шлаков, содержание в них ЦМ, и, соответственно, долю незавершённого производства и безвозвратные потери ценных компонентов. Данная система успешно эксплуатируется рядом предприятий, перерабатывающих медно-никелевое сульфидное сырье, например, Bamangwato Concessions Limited (Ботсвана), Xstrata Falconbridge (Канада), Lonmin (ЮАР) [23].

Заключение

Одним из перспективных направлений в области повышения эффективности работы как отдельного плавильного агрегата, так и всей производственной цепочки в целом, является оптимизация управления технологическим процессом. Однако, это требует наличия теоретических и/или эмпирических зависимостей между различными переменными, а также однозначных и достоверных данных о состоянии входных и выходных параметров регулируемого процесса. Системный подход к решению поставленной задачи предполагает в том числе поиск и интегрирование способов и методов объективного и оперативного контроля и анализа основных технологических показателей, совокупность которых позволит рационально и своевременно управлять режимом работы плавильного агрегата.

В результате проведенных лабораторных, укрупненно-лабораторных и промышленных испытаний специалистами Института «Гипроникель» была подтверждена возможность получения достоверных данных о химическом составе шихтовых материалов и продуктов пирометаллургического производства с помощью лазерной оптико-эмиссионной спектрометрии, рентгенофлуоресцентного анализа, а также кислородных зондов и масс-спектрометров. Критерием адекватности полученных результатов выступает приемлемая величина относительной погрешности измерений приборов, как правило, не превышающая 10 %отн.  Помимо прочего, использование масс-спектрометров для анализа состава газовой атмосферы печного агрегата может обеспечить дополнительное преимущество с точки зрения возможности предупреждения вспенивания расплава, что оказывает положительное влияние на точность управления процессом.

СПИСОК ЛИТЕРАТУРНЫХ ИСТОЧНИКОВ

1. Косов Я.И., Румянцев Д.В., Попов М.С., Трофимов А.В., Девочкин А.И., Тозик В.М., Келехсаев А.В. Исследование получения ангидрита из гипса техногенного происхождения и возможность его использования при производстве закладочных смесей для условий рудников Талнаха // Строительные материалы. 2023. № 8. С. 26–34.

2. Васильев Ю.В., Зотиков О.В., Платонов О.И., Цемехман Л.Ш. Достижения и проблемы промышленной технологии получения серы из металлургических сернистых газов // Цветные металлы.  2015. №1. С.18 – 23.

3.  Алтушкин И. А., Король Ю. А., Заварин А. С. Производство серной кислоты на ЗАО «Карабашмедь» методом мокрого катализа // Цветные металлы. 2012. №10. С.25 – 52.

4. Платонов О. И., Цемехман Л. Ш. Резервы десульфуризации сернистого газа печей Ванюкова Медного завода // Цветные металлы. 2021. №1. С.19 – 25.

5. Дмитриев И.В., Крупнов Л.В., Кудрин Е.Г., Петров А.Ф., Лапшина Н.А. Вовлечение лежалого пирротинового сырья в автоклавную окислительную технологию переработки никель-пирротиновых концентратов//Цветные металлы. 2010. № 6. С.70-73.

6. Вернигора А.С., Казанцев А.Н., Красильников Ю.В., Милованов М.Ф., Камкин Р.И. Анализ показателей печи Ванюкова на ОАО СУМЗ с целью стабилизации режимов плавки// Цветные металлы. 2008. №3. С.24-29.

7. Васильева Н. В., Федорова Э. Р. Анализ качества управления технологическим процессом // Цветные металлы. 2020. №10. С. 70-76.

8. Салихов З.Г., Рутковский А.Л., Ковалева М.А. Оценивание состояния металлургических процессов в задачах оптимального управления// Цветные металлы. 2020.  №1. С. 84-91.

9. Семенова И.Н., Кирпиченков И.А. Разработка системы управления температурным режимом печи Ванюкова // Цветные металлы. 2009. №5. С.59 – 63.

10. Барышников А.М., Гафт М.Л. Применение лазерного анализатора для сортировки минерального сырья и стабилизации сырьевых смесей в режиме реального времени в производстве цветных металлов // Журнал Сибирского федерального университета. Техника и технологии. 2014. №7. С. 327-338.

11. Тихонов Д. Н., Мансурова Н. Р., Барышников А. М., Исаенко Г. Е., Титов Н. А., Истомин В. С., Семенов О. А. Опыт стабилизации химического состава агломерата с помощью поточного on-line анализатора MAYA// Металлург. 2013. №2. С. 40-43.

12. Аксельрод Л.М., Зайцев В.А., Шаров М.Б., Савченко А.В., Барышников А.Н. Система сортировки сырого магнезита на дробильно-обогатительной фабрике ОАО "Комбинат "Магнезит"" с применением потокового лазерного анализатора MAYA 6060-М2010 // Новые огнеупоры. 2012. №11. С. 21-24.

13. Sowerby B.D., Lim C.S., Tickner J.R., Manias C., Retallack D. Abernethy D.A., McEwan A.J., Stevens R.  A New On-Belt Elemental Analyser for the Cement Industry // Applied Radiation and Isotopes. 2001. Vol. 54. Iss. 1. P. 11-19 DOI: 10.1016/S0969-8043(00)00180-9

14. Lim C. S., Sowerby B. D., Abernethy D. A. On-Belt Analysis of Ash in Coal // Coal Preparation. 2002. Vol. 22. Iss. 3. P. 165-179. DOI:10.1080/07349340213848

15. Lim C. S., Sowerby B. D. On-line bulk elemental analysis in the resource industries using neutron-gamma techniques // Journal of Radioanalytical and Nuclear Chemistry. 2005. Vol. 264. P. 15-19.

16. Лахтионов С.В., Чумаков И.С., Филинков С.Г., Чукин Д.М., Ишметьев Е.Н. Использование потокового рентгенофлуоресцентного анализа для определения химического состава бурового шлама// PROНЕФТЬ. Профессионально о нефти. 2021. № 6(4). С. 147–153.

17. Падерин С. Н., Серов Г. В., Шильников Е. В., Алпатов А. В. Электрохимический контроль и расчеты сталеплавильных процессов – Москва: Издательский дом МИСиС, 2011. - 284 с.

18. Шильников Е.В., Алпатов А.В., Падерин С.Н. Термодинамический анализ поведения кислорода при внепечной обработке высоколегированной стали 08Х18Н10Т // Известия высших учебных заведений. Черная Металлургия. 2013. Т. 56. № 11. С.19-24. DOI: 10.17073/0368-0797-2013-11-19-24

19. Шакиров М.К., Протопопов Е.В., Зимин А.В., Турчанинов Е.Б. Прогнозирование содержания углерода в металле заключительного периода продувки в кислородном конвертере с использованием нейронной сети // Известия высших учебных заведений. Черная Металлургия. 2023. Т. 66. № 6. С. 638-644. DOI: 10.17073/0368-0797-2023-6-638-644

20. Озеров С.С., Цымбулов Л.Б., Ерошевич С. Ю., Грицких В.Б. Исследование закономерностей изменения состава черновой меди, получаемой в процессе непрерывного конвертирования // Цветные металлы. 2020. № 12. С.64-69.

21. Пигарев С.П. Строение и свойства шлаков процесса непрерывного конвертирования медных никельсодержащих штейнов и концентратов: дис. … канд. тех. наук.  –  СПб. 2013. – 209 с.

22. Голов А.Н. Исследование и разработка экологически чистой автогенной технологии переработки маложелезистых богатых медных концентратов с получением меди заданного состава: дис. … канд. тех. наук.  –  Мончегорск, 2001 – 200 с.

23. A. J. Rigby. Controlling the processing parameters affecting the refractory requirements for Peirce-Smith converters and anode refining vessel // Converter and Fire Refining Practices. The Minerals Metals and Materials Society. Warrendale. 2005. Р. 213-222.

| Элемент                      | Cu   | Ni   | Со   | Fe    | S    |
| ---------------------------- | ---- | ---- | ---- | ----- | ---- |
| Величина погрешности, % отн. | 1,50 | 2,26 | 6,98 | 11,34 | 0,89 |

| №/№ | Содержание Fe, % | Содержание Fe, % | Относительная погрешность, %. |
| --- | ---------------- | ---------------- | ----------------------------- |
| №/№ | Портативный РФА  | ИАЦ              | Относительная погрешность, %. |
| 1   | 9,16             | 9,37             | 2,24                          |
| 2   | 1,11             | 1,09             | 1,83                          |
| 3   | 10,60            | 10,78            | 1,67                          |
| 4   | 10,52            | 10,70            | 1,68                          |
| 5   | 9,93             | 10,28            | 3,40                          |
| 6   | 11,66            | 11,92            | 2,18                          |
| 7   | 9,31             | 9,68             | 3,82                          |
| 8   | 33,22            | 36,00            | 7,72                          |
| 9   | 9,86             | 9,84             | 0,20                          |
| 10  | 10,10            | 10,07            | 0,30                          |
| 11  | 9,62             | 10,53            | 8,64                          |
| 12  | 10,88            | 11,95            | 8,95                          |
| 13  | 13,73            | 14,31            | 4,05                          |
| 14  | 19,97            | 19,35            | 3,20                          |
| 15  | 13,17            | 13,38            | 1,57                          |

| №\№ | Портативный РФА | Портативный РФА | Портативный РФА | ИАЦ   | ИАЦ   | ИАЦ   | Относительная погрешность | Относительная погрешность | Относительная погрешность |
| --- | --------------- | --------------- | --------------- | ----- | ----- | ----- | ------------------------- | ------------------------- | ------------------------- |
| №\№ | Cu, %           | Ni, %           | Co, %           | Cu, % | Ni, % | Co, % | Cu, %                     | Ni, %                     | Co, %                     |
| 1   | 0,951           | 0,447           | 0,145           | 0,847 | 0,474 | 0,161 | 12,28                     | 5,70                      | 9,94                      |
| 2   | 0,755           | 0,392           | 0,145           | 0,677 | 0,398 | 0,145 | 11,52                     | 1,51                      | 0,00                      |
| 3   | 0,702           | 0,347           | 0,128           | 0,659 | 0,377 | 0,145 | 6,53                      | 7,96                      | 11,72                     |
| 4   | 0,660           | 0,307           | 0,126           | 0,630 | 0,350 | 0,142 | 4,76                      | 12,29                     | 11,27                     |
| 5   | 0,555           | 0,248           | 0,113           | 0,535 | 0,266 | 0,133 | 3,74                      | 6,77                      | 15,04                     |
| 6   | 0,849           | 0,967           | 0,286           | 0,731 | 0,924 | 0,344 | 16,14                     | 4,65                      | 16,86                     |
| 7   | 0,731           | 0,882           | 0,279           | 0,622 | 0,839 | 0,358 | 17,52                     | 5,13                      | 22,07                     |
| 8   | 0,609           | 0,797           | 0,301           | 0,539 | 0,771 | 0,350 | 12,99                     | 3,37                      | 14,00                     |
| 9   | 0,944           | 0,975           | 0,312           | 0,822 | 0,954 | 0,363 | 14,84                     | 2,20                      | 14,05                     |
| 10  | 0,974           | 0,958           | 0,316           | 0,846 | 0,943 | 0,365 | 15,13                     | 1,59                      | 13,42                     |
| 11  | 1,025           | 1,005           | 0,329           | 1,015 | 1,010 | 0,383 | 0,99                      | 0,50                      | 14,10                     |
| 12  | 0,967           | 1,014           | 0,323           | 0,831 | 0,955 | 0,361 | 16,37                     | 6,18                      | 10,53                     |
| 13  | 0,957           | 1,009           | 0,327           | 0,796 | 0,929 | 0,356 | 20,23                     | 8,61                      | 8,15                      |
| 14  | 0,874           | 0,948           | 0,322           | 0,757 | 0,900 | 0,358 | 15,46                     | 5,33                      | 10,06                     |
| 15  | 0,845           | 0,886           | 0,324           | 0,745 | 0,899 | 0,362 | 13,42                     | 1,45                      | 10,50                     |
| 16  | 0,756           | 0,765           | 0,312           | 0,741 | 0,850 | 0,375 | 2,02                      | 10,00                     | 16,80                     |
| 17  | 0,683           | 0,713           | 0,317           | 0,606 | 0,675 | 0,342 | 12,71                     | 5,63                      | 7,31                      |
| 18  | 0,693           | 0,695           | 0,291           | 0,594 | 0,679 | 0,342 | 16,67                     | 2,36                      | 14,91                     |
| 19  | 0,668           | 0,629           | 0,299           | 0,614 | 0,664 | 0,364 | 8,79                      | 5,27                      | 17,86                     |
| 20  | 0,589           | 0,396           | 0,227           | 0,505 | 0,428 | 0,243 | 16,63                     | 7,48                      | 6,58                      |

| №/№ | Elementrac ON-p, % | λ-зонд, % | Относительная погрешность, % |
| --- | ------------------ | --------- | ---------------------------- |
| 1   | 1,39               | 1,15      | 17,27                        |
| 2   | 1,28               | 1,03      | 19,53                        |
| 3   | 1,38               | 1,11      | 19,57                        |
| 4   | 1,06               | 0,84      | 20,75                        |
| 5   | 0,58               | 0,55      | 5,17                         |
| 6   | 0,5                | 0,45      | 10,00                        |
| 7   | 0,53               | 0,53      | 0,00                         |
| 8   | 0,63               | 0,71      | 12,70                        |
| 9   | 0,74               | 0,63      | 14,86                        |
| 10  | 0,64               | 0,65      | 1,56                         |
| 11  | 0,66               | 0,64      | 3,03                         |
| 12  | 0,87               | 0,83      | 4,60                         |
| 13  | 0,49               | 0,43      | 12,24                        |
| 14  | 0,44               | 0,49      | 11,36                        |
| 15  | 0,15               | 0,16      | 6,67                         |
| 16  | 0,01               | 0,01      | 0,00                         |
| 17  | 0,72               | 0,65      | 9,72                         |
| 18  | 0,72               | 0,69      | 4,17                         |
| 19  | 0,73               | 0,71      | 2,74                         |
| 20  | 0,71               | 0,67      | 5,63                         |
| 21  | 0,73               | 0,74      | 1,37                         |

File: golden_set/source_texts/38_affinated_metals.txt
В АО «КОЛЬСКАЯ ГМК» ПОЛУЧЕНЫ ПЕРВЫЕ СЛИТКИ АФФИНИРОВАННЫХ МЕТАЛЛОВ

М.А. Ласточкина1, Н.М. Вострикова1, Д.С. Савоськин2, А.В. Ракитин2

1ООО «Институт Гипроникель», 2Кольская ГМК

В работе принимали участие сотрудники ООО «Институт Гипроникель»: Н.Н. Анисимова, П.А. Павель, В.Е. Жукова, Е.И. Трофимова, Д.С. Ризоев, О.В. Северинова, А.В. Сундуров, Д.С. Маджидов, В.А. Попов, Д.М. Богатырев; ИУ НТЦ КГМК: А.В. Братищев, Д.А. Каратаев, А.В. Сергеева, А.А. Шишманова, Невский Г.В.

# Введение

ПАО «ГМК «Норильский Никель» (далее Норникель или Компания) является одним из мировых лидеров по производству металлов платиновой группы, в частности, палладия. Так, в 2020-2021 гг. году на долю России пришлось порядка 28 % суммарных мировых поставок первичного и вторичного палладия, при этом доля первичного металла еще выше – более 40 % , . Между тем, на собственных предприятиях Норникеля, перерабатывающих до товарных металлов богатые медно-никелевые платиносодержащие руды Норильского района, осуществляется концентрирование драгоценных металлов и выпуск их в виде богатых концентратов, направляемых в дальнейшем на аффинажные предприятия России , .

Высокая привлекательность организации собственного аффинажного производства за счет возможности сокращения длительности технологического цикла от руды до металла, снижения издержек на хранение и транспортировку концентратов, быстрого вовлечения в технологический цикл возвратных продуктов/отходов аффинажного производства побудила Норникель к разработке технологии получения аффинированных платины, палладия, золота и серебра.

За последние пять лет были проведены лабораторные исследования, разработан Технологический Регламент на проектирование, выполнены технико-экономические расчеты эффективности создания собственного аффинажного производства Компании, спроектирован и введен в эксплуатацию исследовательский участок аффинажного производства (ИУ АП) на промплощадке АО «Кольская ГМК», проводятся работы по его техперевооружению.

Несмотря на непрерывное развитие химии и технологии платиновых металлов – внедрения в практику аффинажа экстракционных и сорбционных процессов , , , , , радикально изменивших представления о возможности реализации технологических операций в непрерывном режиме и автоматизации производства, длительности технологического цикла – Компанией было отдано предпочтение «классической технологии», основанной на принципах последовательного выделения платиновых металлов в виде малорастворимых соединений. Разработанная схема отличается новизной и защищена четырьмя патентами на изобретение ,, , .

В связи с большим объемом выполненных исследований, результаты которых выходят за пределы одной публикации, в рамках данной работы приведена лишь общая характеристика проведенных Испытаний, основными целями и задачами которых были:

верификация данных технологического Регламента в части показателей извлечения и качества продуктов;

оптимизация параметров процессов и уточнение показателей распределения компонентов;

оценка основных факторов, влияющих на стабильность показаталей;

получение первых в истории ПАО «ГМК «Норильский никель» слитков платины, палладия и золота.

Проверка технологической схемы, разработанной в ООО «Институт Гипроникель», проводились на текущих пробах концентратов драгоценных металлов Компании в опытно-промышленном масштабе на исследовательском участке аффинажного производства научно-технического центра АО «Кольская ГМК» (ИУ НТЦ КГМК) совместной командой специалистов ООО «Института Гипроникель», ИУ НТЦ КГМК и специалистов проектного офиса ООО «НН Девелопмент».

# Характеристика исходного сырья и оборудования

Исследования проводились на пробах текущих концентратов платиновых металлов АО КГМК и ЗФ ПАО «ГМК «Норильский Никель» (Таблица 1), различающихся между собой по химическому и фазовому составу.

Прокаленные продукты (КПП) характеризуются наличием в своем составе металлических твердых растворов вариантного состава на основе драгоценных металлов, оксидов палладия и металлов-спутников платины, а также заметных количеств силикатной составляющие – относительно инертной в условиях вскрытия концентратов. Непрокаленные продукты (ОКу, кеки 2 стадии сульфатизации) отличаются отсутствием окисленных фаз платиновых металлов, что создает предпосылки для более полного извлечения при хлорировании и, соответственно, прямого извлечения по схеме.

Таблица 1 – Состав  исходных концентратов

Исследование ключевых операций технологической схемы – гидрохлорирования, получения первой и второй солей платины (ХПА-1, 2) и палладия (ХПЗ-1, 2, аффинажа золота приводились на опытно-промышленных установках (Таблица 2, Рисунок 1); металлизации солей, а также аффинажа золота – в укрупненно-лабораторном масштабе.

Таблица 2 – Перечень и масштаб исследований

Кроме того, была проведена масштабная серия лабораторных экспериментов: оптимизация параметров и показаталей первичного разделения платины, палладия и МСП, очистки растворов от примесей неблагородных металлов, осаждения ХПА и ХПЗ, плавки нерастворимых остатков.

Анализ продуктов выполнялся в испытательном аналитическом центре ООО «Институт Гипроникель» (аттестат аккредитации № РОСС RU.0001.510042 выдан 14 сентября 2015 г.) под руководством Короткова В.А.; по результатам работ подготовлен сборник Инструкций по выполнению количественного химического анализа промпродуктов аффинажного производства методом атомно-эмиссионной спектрометрии с индуктивно связанной плазмой.

Исследование вещественного состава образцов проводилось в ООО «Институт Гипроникель» на рентгеновском дифрактометре ДРОН-8, аналитическом комплексе на базе сканирующего двулучевого электронно-ионного микроскопа TESCAN LYRA3GMH.

# Результаты исследований

Главным критерием эффективности вскрытия концентратов является высокое извлечение целевых компонентов в раствор, поскольку именно оно определяет прямое извлечение металлов в целом по схеме. Таким образом, для его достижения при проведении Испытаний акцент был сделан на оптимизации технологии первичного вскрытия материала.

Эксперименты по хлорированию, проведенные на различных типах сырья (Таблица 1), четко продемонстрировали предпочтительность переработки непрокаленных продуктов. Отсутствие в их составе оксидных форм палладия и металлов-спутников платины, практически невскрываемых условиях атмосферного гидрохлорирования, обеспечило значительный прирост извлечения, особенно по палладию и МСП, который не был достигнут даже за счет использования предшествующего вскрытию восстановления материала (Таблица 3).

Таблица 3 – Сопоставление извлечений ДМ в раствор при вскрытии концентратов

При осаждении золота и первичном разделении Pt, Pd и МСП применение показателя извлечения для целевых компонентов (Au и МСП соответственно) некорректно, поскольку эта величина напрямую зависит от концентрации металлов в исходном растворе. Таким образом, критерием эффективности процесса должна быть остаточная концентрация Au, Ag и МСП в растворе. Для платины и палладия, как и в случае вскрытия, наиболее правильным будет использовать величину извлечения в осадок, также определяющего прямое извлечение по схеме.

Эксперименты, проведенные на различных растворах вскрытия (0,82-14,1 г/дм3 Au), подтвердили возможность глубокого осаждения золота из богатых платино-палладиевых растворов (до 114 г/дм3) до остаточного содержания 0, 61- 1,3 мг/дм3, для чего необходимо строгое соблюдение таких параметров процесса, как конечное значение ОВП системы и продолжительность обработки.

Несмотря на то, что комплексы золота отличаются наименьшей термодинамической устойчивостью из всех присутствующих в растворе компонентов и легко восстанавливаются до металлического состояния (AuCl4–+3e–=Au+4Cl–, E0 = 1,0 В  ), широкий спектр побочных химических процессов – восстановление остаточного растворенного хлора, Pt (+4) до Pt (+2), восстановление и осаждение селена и теллура в виде сложных двойных солей Pd-Cl-Se-Te, Pt-Cl-Se-Te – не позволяют вести процесс при расходах восстановителя, близких к стехиометрически необходимым.

Однако, за счет тщательной дегазации раствора при кипячении, растянутой во времени подачи реагента и достаточно длительной выдержки пульпы (не менее 2 часов) после завершения подачи восстановителя возможно его снижение до технологически приемлемых значений. В этих условиях удается обеспечить опережающее платину и палладий осаждение золота в достаточно чистый концентрат до низких остаточных содержаний в растворе.

Исследование процесса первичного отделения МСП от платины и палладия, совмещенное с очисткой от примесей, также показало эффективность данного процесса. В оптимальных условиях было достигнуто остаточное содержание в растворе родия, рутения и иридия на уровне 22, 15 и 6 мг/дм3, соответственно, при переходе в осадок 4,5 % платины и 2,1 % палладия; раствор был очищен от основного количества примесей цветных металлов, теллура, сурьмы и мышьяка. Примечательно, что при проведении ОПИ, очевидно за счет более эффективного гидродинамического режима, наблюдалось стабильно более низкое содержание родия в растворах очистки, а платины и палладия в кеках, по сравнению с лабораторными испытаниями, что нельзя не признать положительным фактом.

На стадии осаждения первой соли платины – ХПА-1 – одинаково важны как прямое извлечение платины, так и степень соосаждения в нее прочих платиновых металлов, особенно палладия. При перечистке ХПА на первый план выходит качество получаемых продуктов, поскольку большинство образующихся на этой стадии промежуточных продуктов может быть возвращено в технологический цикл по относительно короткой цепочке.

За счет оптимизации процессов подготовки растворов к осаждению ХПА-1 и параметров собственно осаждения удалось обеспечить стабильное получение маточных растворов ХПА-1, содержащих менее 0,1 г/дм3 платины по сравнению с 1 г/дм3, заложенным в Технологический Регламент. При этом одновременно содержание палладия в первой соли платины оказалось в 1,5–1,7 ниже регламентных значений – на уровне 0,2-0,4 %.

По совокупности технологических операций были получены опытные партии платины аффинированной в порошке и платинового слитка высших квалификационных марок по ГОСТ 31290-2018 «Платина аффинированная. Технические условия» (Таблица 4).

Таблица 4 – Состав полученных образцов платины аффинированной в сравнении с ГОСТ 31290-2018 «Платина аффинированная. Технические условия» (содержание основного компонента (Pt) указано в массовых процентах, примесей – в г/т)

Таблица 4 - продолжение

Анализ результатов ОПИ схемы получения аффинированного палладия также показал хорошую сходимость с данными технологического Регламента и надежность принятых технических решений.

Использование разработанного нами способа подготовки растворов к осаждению ХПЗ-1  обеспечило возможность извлечения и концентрирования металлов спутников платины до перевода их в состав комплексных аммиакатов в небольшом количестве относительно удобного для переработки сульфидно-металлического продукта. Данное обстоятельство весьма важно, поскольку создает предпосылки для повышения их извлечения в целом по схеме.

Полученные в ходе испытаний образцы аффинированного металла соответствовали вышей квалификационной марке по с ГОСТ 31291-2018 «Палладий аффинированный. Технические условия» (Таблица 5).

Таблица 5 – Состав полученных образцов палладия аффинированного в сравнении с ГОСТ 31291-2018 «Палладий аффинированный. Технические условия» (содержание основного компонента (палладия) указано в массовых процентах, примесей – в г/т)

Таблица 5 - продолжение

Ввиду ограниченного количества золотого концентрата, полученного в результате Испытаний, эксперименты по получению золота аффинированного проводились в лабораторном и укрупнённо-лабораторном масштабе.

При проведении испытаний акцент был сделан на применении восстановителей, привносящих в раствор минимальное количество посторонних ионов, что существенно упростит интеграцию оборотных продуктов, обогащенных платиновыми металлами, в основной технологический цикл.

Полученные образцы соответствовали марке ЗлА-1 по ГОСТ 28058-2015 «Золото в слитках. Технические условия» (Таблица 6).

Таблица 6 – Состав полученных образцов золота аффинированного в сравнении с ГОСТ 28058-2015 «Золото в слитках. Технические условия» (содержание примесей указано в г/т)


[IMAGE_0001]

Рисунок 2 – Слитки платины, палладия, золота, полученный на ИУ Кольской ГМК

# Заключение

В 2018-2020 гг в ООО «Институт Гипроникель» на основании результатов проведенных лабораторных исследований была разработана технология получения аффинированных палладия, платины и золота из всех видов концентратов драгоценных металлов, производимых в настоящее время в  ПАО «ГМК «Норильский никель». При этом был предложен целый ряд новых технических решений, на которые получены 4 патента РФ на изобретения.

Для проверки устойчивости показателей разработанной технологической схемы получения аффинированных платины, палладия и золота на исследовательском участке аффинажного производства АО «КГМК» были проведены опытно-промышленные испытания ключевых операций технологической схемы: вскрытия концентратов, осаждения и аффинажа золота, очистки растворов от примесей и первичного отделения МСП от платины и палладия, получения первых солей платины и палладия, их перечистка.

Финальной стадией испытаний было получения первых в ПАО «ГМК «Норильский никель» слитков аффинированных платины, палладия и золота высших марок: платины – ПлА-00, ПлАП-00, ПлА-0, ПлАП-0, ПлА-1 ПлАП-1, палладия – ПдА-0, ПдАП-0, золота – ЗлА-1.

При проведении Испытаний в масштабах, близких к реальным промышленным процессам, были подтверждены параметры и показатели, выбранные на основании лабораторных исследований, заложенные в Технологический регламент для проектирования нового аффинажного производства и использованные для проведения Технико-экономических расчетов.

На основании полученных в результате Испытаний данных сформированы рекомендации по корректировке Технологического Регламента, которые позволят повысить устойчивость технологической схемы, снизить расход реагентов и оптимизировать водный баланс.

Реферат

На предприятиях ПАО ГМК «Норильский никель» из медно-никелевых руд осуществляется выпуск концентратов драгоценных металлов, направляемых на аффинажные предприятия России. Востребованность собственного аффинажного производства обусловила необходимость технологии получения аффинированных платины, палладия, золота и серебра, разработанной сотрудниками ООО «Институт Гипроникель», проектирование и введение в эксплуатацию исследовательского участка аффинажного производства научно-технического центра на промплощадке АО «Кольская ГМК» (ИУ НТЦ КГМ).

В статье приведена общая характеристика проведенных опытно-промышленных испытаний на ИУ НТЦ КГМК совместно с командой специалистов ООО «Института Гипроникель». Проведена верификация данных технологического Регламента в части показателей извлечения и качества продуктов; определены оптимальные условия основных технологических операций получения аффинированных платины, палладия, золота, соответствующие требованиям ГОСТ; оценены основные факторы, влияющие на стабильность показателей. Разработанная технология селективного выделения платины, палладия, золота из концентратов драгоценных металлов ПАО «ГМК «Норильский никель» позволила получить первые слитки аффинированных металлов на исследовательском участке аффинажного производства НТЦ Кольской ГМК.

Ключевые слова: аффинаж, драгоценные металлы, платина, палладий, золото, металлы спутники платины

| Эл-т | КПП   | КПП   | ОКу  | Кек 2 стадии сульфатизации | Кек 2 стадии сульфатизации |
| ---- | ----- | ----- | ---- | -------------------------- | -------------------------- |
| Pt   | 10,37 | 8,83  | 9,45 | 7,29                       | 8,52                       |
| Pd   | 44,4  | 41,59 | 37,1 | 33,77                      | 40,55                      |
| Rh   | 0,37  | 0,158 | 0,25 | 0,113                      | 0,15                       |
| Ru   | 0,13  | 0,08  | 0,09 | 0,07                       | 0,08                       |
| Ir   | 0,06  | 0,03  | 0,03 | 0,02                       | 0,03                       |
| Au   | 1,37  | 1,12  | 6,27 | 0,96                       | 1,1                        |
| Ag   | 2,26  | 4,12  | 17,7 | 3,42                       | 4,13                       |
| Ni   | 0,62  | 0,2   | 1,14 | 0,2                        | 0,28                       |
| Cu   | 0,74  | 0,22  | 2,27 | 0,19                       | 0,26                       |
| Fe   | 1,48  | 0,38  | 0,67 | 0,41                       | 0,52                       |
| Se   | 2,72  | 5,07  | 4,05 | 5,03                       | 5,83                       |
| Te   | 2,28  | 2,53  | 2,48 | 1,93                       | 2,46                       |
| Pb   | 1,41  | 5,34  | 3,58 | 4,58                       | 5,3                        |
| Si   | 4,76  | 3,48  | 0,21 | 10,82                      | 4,55                       |

| № пп | Наименование операций                                                                                           | Масштаб исследований | Наименование оборудования для ОПИ                          |
| ---- | --------------------------------------------------------------------------------------------------------------- | -------------------- | ---------------------------------------------------------- |
| 1    | Вскрытие концентрата с получением богатого раствора ПМ                                                          | ОПИ                  | Реактор с мешалкой (РТ-250, РТ-50), нутч-фильтр (НФПТ-270) |
| 2    | Разделение Au и ПМ                                                                                              | ОПИ                  | Реактор с мешалкой (РТ-250, РТ-50), нутч-фильтр (НФПТ-270) |
| 3    | Первичное разделение Pt, Pd и МСП и очистка Pt-Pd раствора от ЦМ, Fe, примесей (Te, As, Pb и др.)               | Л, ОПИ               | Реактор с мешалкой (РТ-250, РТ-50), нутч-фильтр (НФПТ-270) |
| 4    | Первичное разделение Pt и Pd. Осаждение 1-й соли Pt (ХПА-1)                                                     | Л, ОПИ               | Реактор с мешалкой (РТ-50), нутч-фильтр (Н/Ф-50)           |
| 5    | Перечистка 1-й соли Pt (получение ХПА-2)                                                                        | УЛ                   | Ротационный испаритель (20 дм3)                            |
| 6    | Получение Pt аффинированной в порошке, в слитке                                                                 | Л                    | -                                                          |
| 7    | Очистка от примесей, осаждение 1-й соли Pd (ХПЗ-1)                                                              | Л, ОПИ               | Стеклянный реактор NORMAG  (100 дм3), нутч-фильтр (Н/Ф-50) |
| 8    | Перечистка 1-й соли Pd (получение ХПЗ-2)                                                                        | ОПИ                  | Стеклянный реактор NORMAG  (100 дм3), нутч-фильтр (Н/Ф-50) |
| 9    | Получение Pd аффинированного в порошке, в слитке                                                                | Л, УЛ, ОПИ           | Стеклянный реактор NORMAG  (100 дм3), нутч-фильтр (Н/Ф-50) |
| 10   | Переработка Au концентрата, получение Au аффинированного в слитке                                               | Л                    | -                                                          |
| 11   | Плавка нерастворимых остатков хлорирования с получением "отвального" шлака и сплава для возврата в производство | Л                    | -                                                          |

|                                                                                                                                                                                                      |                                                                                                                                                                                                      |
| ---------------------------------------------------------------------------------------------------------------------------------------------------------------------------------------------------- | ---------------------------------------------------------------------------------------------------------------------------------------------------------------------------------------------------- |
|                                                                                                                                                                                                      |                                                                                                                                                                                                      |
| Рисунок 1 – Отдельные единицы оборудования ПУ НТЦ АО КГМК: а) реакторы РТ-250 и РТ-50, б) стеклянный реактор 100 дм3; в) ротационный испаритель (6-20 дм3); г) вакуумная индукционная печь PVA TePla | Рисунок 1 – Отдельные единицы оборудования ПУ НТЦ АО КГМК: а) реакторы РТ-250 и РТ-50, б) стеклянный реактор 100 дм3; в) ротационный испаритель (6-20 дм3); г) вакуумная индукционная печь PVA TePla |

|    | КПП         | КПП                          | Кек 2 стадии сульфатизации | Кек 2 стадии сульфатизации   | ОКу           |
| -- | ----------- | ---------------------------- | -------------------------- | ---------------------------- | ------------- |
|    | прокаленный | Прокаленный  восстановленный | непрокаленный              | непрокаленный обескремненный | непрокаленный |
| Pt | 85,7        | 92,7                         | 99,1                       | 94,9                         | 99,4          |
| Pd | 54,5        | 73,7                         | 99,7                       | 96,0                         | 99,6          |
| Rh | 14,3        | 36,3                         | 62,0                       | 66,5                         | 97,5          |
| Ir | 9,9         | 63,1                         | 60,5                       | 61,0                         | 97,2          |
| Ru | 40,7        | 26,3                         | 57,6                       | 59,5                         | 69,6          |
| Au | 90,9        | 98,5                         | 99,3                       | 94,0                         | 99,5          |

|                 | Pt    | Pd  | Rh  | Ru   | Ir  | Au  | Ag  | Cu   | Ni   | Zn   | Pb   | Sn   | Fe  |
| --------------- | ----- | --- | --- | ---- | --- | --- | --- | ---- | ---- | ---- | ---- | ---- | --- |
| ПлА-00  ПлАП-00 | 99,99 | 50  | 50  | 20   | 50  | 20  | 30  | 20   | 10   | 20   | 10   | 10   | 30  |
| ПлА-0, ПлАП-0   | 99,98 | 150 | 150 | 150  | 150 | 20  | 50  | 20   | 10   | 20   | 20   | 10   | 30  |
| ПлА-1 ПлАП-1    | 99,95 | 200 | 300 | 100  | 150 | 50  | 50  | 50   | 30   | 30   | 50   | 50   | 100 |
| Проба 1         | 99,99 | 54  | 11  | <0,5 | 50  | <1  | 1,6 | 1,3  | 1,9  | 2,6  | <0,5 | <0,5 | 4,3 |
| Проба 2         | 99,95 | 250 | 16  | <0,5 | 1,8 | 0,3 | 1,3 | 0,22 | 0,45 | 0,22 | 1,1  | <0,5 | 3,6 |
| Проба 3         | 99,95 | 250 | 16  | <0,5 | 1,5 | 0,4 | 1,2 | 1,5  | 4,5  | 1,7  | 1,1  | 0,6  | 3,9 |
| Проба 4         | 99,99 | 29  | 18  | <2   | 5   | 3,7 | 6,6 | 1    | <1   | 0    | 1,7  | 1    | <20 |

|                | Te   | As   | Sb   | Mn   | Cr   | Mo   | Cd    | Al   | Ca | Mg   | Si  | Bi   |
| -------------- | ---- | ---- | ---- | ---- | ---- | ---- | ----- | ---- | -- | ---- | --- | ---- |
| ПлА-00 ПлАП-00 | 40   | 20   | 10   | 10   | 10   | 40   | 50    | 20   | 30 | 20   | 20  | 20   |
| ПлА-0          | 50   | 50   | 10   | 50   | 50   | 100  | 50    | 20   | 50 | 20   | 20  | 50   |
| ПлА-1 ПлАП-1   | 50   | 50   | 50   | 50   | 50   | 100  | 50    | 50   | 50 | 50   | 50  | 50   |
| Проба 1        | <0,5 | <1   | <0,5 | 0,08 | <0,1 | <0,5 | <0,05 | <0,5 | 3  | 0,05 | 7   | <0,5 |
| Проба 2        | <0,5 | <0,5 | <0,5 | <0,5 | 0,11 | <0,5 | <0,1  | 1,2  | 43 | 5    | <34 | 1,5  |
| Проба 3        | <0,5 | <0,5 | <0,5 | <0,5 | 1,3  | <0,5 | <0,1  | 0,9  | 56 | 4,5  | 16  | 0,7  |
| Проба 4        | 1    | <1   | <10  | <0,2 | 1    | 2    | 1     | <1   | 23 | <1   | <28 | <5   |

|               | Pd*    | Pt, Rh, Ru, Ir | Al  | Fe | Au  | Co    | Ca  | Si | Mg  |
| ------------- | ------ | --------------- | --- | -- | --- | ----- | --- | -- | --- |
| ПдА-0, ПдАП-0 | 99,98  | 150             | 20  | 30 | 20  | 10    | 50  | 20 | 20  |
| Проба 1       | 99,993 | 4               | <5  | 19 | <5  | <5    | 27  | 14 | 4,6 |
| Проба 2       | 99,987 | 51              | 0,9 | 21 | 1,5 | <0,05 | 3,8 | 19 | 0   |
| Проба 3       | 99,987 | 46              | 2,3 | 37 | 1,6 | <0,05 | 6,3 | 17 | 0   |

|               | Mn   | Cu  | Ni  | Sn | Pb  | Ag  | Sb   | Cr    | Zn  |
| ------------- | ---- | --- | --- | -- | --- | --- | ---- | ----- | --- |
| ПдА-0, ПдАП-0 | 10   | 50  | 10  | 10 | 20  | 20  | 20   | 10    | 20  |
| Проба 1       | <0,5 | 11  | <5  | <5 | <1  | 2,6 | <1   | <1    | 4,2 |
| Проба 2       | 0,2  | 1,4 | 2   | -  | 1,7 | 1,5 | <0,5 | <0,05 | 1,2 |
| Проба 3       | 0,2  | 1,3 | 1,6 | -  | 0,7 | 0,3 | <0,5 | <0,05 | 2,5 |

|         | Содержание примесей, г/т | Содержание примесей, г/т | Содержание примесей, г/т | Содержание примесей, г/т | Содержание примесей, г/т | Содержание примесей, г/т | Содержание примесей, г/т | Содержание примесей, г/т | Содержание примесей, г/т | Содержание примесей, г/т |
| ------- | ------------------------ | ------------------------ | ------------------------ | ------------------------ | ------------------------ | ------------------------ | ------------------------ | ------------------------ | ------------------------ | ------------------------ |
|         | Pt                       | Pd                       | Rh                       | Ru                       | Ir                       | Ag                       | Cu                       | Se                       | Te                       | Pb                       |
| ЗлА-1   | 5                        | 5                        | 5                        | -                        | -                        | 35                       | 5                        | -                        | -                        | 5                        |
| Проба 1 | 5,1                      | 0,5                      | 0,5                      | 0,5                      | 0,5                      | 0,5                      | 0,5                      | 0,5                      | 0,5                      | 0,5                      |
| Проба 2 | 2-5,9                    | 1,2-8                    | 2                        | 2                        | 2                        | 2                        | 0,5                      | 1-7,1                    | 1-2,1                    | 0,2                      |
